Repository: PapaJohn42/Design-of-resonant-cavity-thin-film-structures-with-complex-active-layers

# Design-of-resonant-cavity-thin-film-structures-with-complex-active-layers
Based on [research article](https://doi.org/10.1364/JOSAB.404894) of the same name by [Andrew Sarangan](https://udayton.edu/directory/engineering/electrooptics_grad/sarangan_andrew.php). <br />
Both 'contour.py' & 'two_contour_equations.py' are from [Optical Thin Film Designs](https://doi.org/10.1201/9780429423352), also written by Andrew Sarangan.

<b>To do:</b> <br />
1. ~~Investigate why both q2C and q2D are different from the book. '13.2.3 Resonant-cavity structure with a complex film at the center'~~
2. Add complex active region (C D C) to 'Restoring resonance with complex active region'.


This repository isn't in collaboration with Sarangan. It's an independence project.

File: Refractive Index data/Air.data
Wavelength(nm)	n	k
1300	1.000273571	0
1310	1.000273557	0
1320	1.000273543	0
1330	1.00027353	0
1340	1.000273517	0
1350	1.000273504	0
1360	1.000273492	0
1370	1.00027348	0
1380	1.000273468	0
1390	1.000273456	0
1400	1.000273445	0
1410	1.000273433	0
1420	1.000273423	0
1430	1.000273412	0
1440	1.000273401	0
1450	1.000273391	0
1460	1.000273381	0
1470	1.000273371	0
1480	1.000273362	0
1490	1.000273352	0
1500	1.000273343	0
1510	1.000273334	0
1520	1.000273325	0
1530	1.000273317	0
1540	1.000273308	0
1550	1.0002733	0
1560	1.000273291	0
1570	1.000273283	0
1580	1.000273276	0
1590	1.000273268	0
1600	1.00027326	0
1610	1.000273253	0
1620	1.000273245	0
1630	1.000273238	0
1640	1.000273231	0
1650	1.000273224	0
1660	1.000273217	0
1670	1.000273211	0
1680	1.000273204	0
1690	1.000273198	0
1700	1.000273191	0
1710	1.000273185	0
1720	1.000273179	0
1730	1.000273173	0
1740	1.000273167	0
1750	1.000273161	0
1760	1.000273156	0
1770	1.00027315	0
1780	1.000273145	0
1790	1.000273139	0
1800	1.000273134	0
1810	1.000273129	0
1820	1.000273123	0
1830	1.000273118	0
1840	1.000273113	0
1850	1.000273108	0
1860	1.000273104	0
1870	1.000273099	0
1880	1.000273094	0
1890	1.00027309	0
1900	1.000273085	0
1910	1.000273081	0
1920	1.000273076	0
1930	1.000273072	0
1940	1.000273068	0
1950	1.000273063	0
1960	1.000273059	0
1970	1.000273055	0
1980	1.000273051	0
1990	1.000273047	0

File: Refractive Index data/TiO2.data
Wavelength(nm)	n	k
450 2.8087 0
500 2.7058 0
600 2.6034 0
700 2.5514 0
800 2.5213 0
900 2.4995 0
1000 2.488 0
1200 2.4647 0
1400 2.4514 0
1600 2.4413 0
1800 2.432 0
2000 2.4238 0
2200 2.4157 0
2400 2.4088 0

File: Refractive Index data/cVO2.data
Wavelength(nm)	n	k
1432 2.85504 0.32461
1438 2.85549 0.32224
1444 2.85591 0.31988
1450 2.85630 0.31754
1456 2.85667 0.31521
1462 2.85701 0.31290
1468 2.85732 0.31061
1474 2.85761 0.30834
1480 2.85788 0.30609
1486 2.85812 0.30386
1492 2.85834 0.30164
1498 2.85854 0.29944
1504 2.85871 0.29726
1510 2.85886 0.29510
1516 2.85899 0.29295
1522 2.85910 0.29082
1528 2.85919 0.28872
1534 2.85925 0.28663
1540 2.85930 0.28455
1546 2.85933 0.28250
1552 2.85934 0.28046
1558 2.85933 0.27845
1564 2.85930 0.27645
1570 2.85925 0.27447
1576 2.85918 0.27250
1582 2.85909 0.27056
1588 2.85899 0.26864
1594 2.85887 0.26673
1600 2.85873 0.26484
1606 2.85858 0.26297
1612 2.85841 0.26112
1618 2.85822 0.25929
1624 2.85802 0.25748
1630 2.85780 0.25569
1636 2.85757 0.25392
1642 2.85732 0.25216
1648 2.85706 0.25043
